Repository: Ayabh12/h2-ageing-lca

# h2-ageing-lca

**English** | [Français](README.fr.md)

**How much does stack ageing change the life cycle assessment of a hydrogen mobility chain?**
Code: MIT · Data: CC BY 4.0

This repository contains the models, data and code of a life cycle assessment (LCA) that accounts for the ageing of the electrochemical stacks of a hydrogen chain: a PEM electrolyser, compression, a type IV tank and a PEM fuel cell. Every result can be recomputed with one command, and every input can be changed in one configuration file.

---

## Contents

1. [Why this matters](#1-why-this-matters)
2. [Who can use it, and for what](#2-who-can-use-it-and-for-what)
3. [What the code does](#3-what-the-code-does)
4. [Quick start, without and with an ecoinvent licence](#4-quick-start-without-and-with-an-ecoinvent-licence)
5. [Repository layout and documentation](#5-repository-layout-and-documentation)
6. [Main results](#6-main-results)
7. [Cite, licence, contact](#7-cite-licence-contact)

---

# cell 2: run the model, then check the reference results
!{sys.executable} scripts/run.py
!{sys.executable} tests/test_reference_results.py
```

In Jupyter, `!` runs a terminal command, `%cd` enters a folder, and `{sys.executable}` is the Python of the notebook. If the folder already exists, only run `import sys` and `%cd h2-ageing-lca-main`. A ready-made notebook is also in [examples/adapt_the_model.ipynb](examples/adapt_the_model.ipynb).

**Next:**

# Data

**English** | [Français](README.fr.md)

## measurements/

| File | Content | Origin |
|---|---|---|
| `mirai2_fuel_cell_signals.csv` | Toyota Mirai II fuel cell, all recordings at 1 s: time (s), vehicle speed (km/h), stack current (A), stack voltage (V), tank level (%). Time restarts at zero at each recording. | Road and standstill measurements on a Toyota Mirai II. Used to fit the polarisation curve. |
| `mirai2_fuel_cell_trip.csv` | Measured road trip used for the hydrogen balance: time (s), current (A), voltage (V); 2 033 s, 20.32 km, 0.196 kg of hydrogen (tank 56.0 % → 52.5 % of 5.6 kg). Missing values interpolated. | Same measurement campaign, from the experimental database of Ali Alhakim. |
| `nel_mc250_wind_profile.xlsx` | Nel MC250 PEM electrolyser (1.25 MW) driven by a wind profile, 4 h at 1 s (sheet `Profil_1s_source`), with the derived use-phase inventory (other sheets). | Built from the public NLR data set "Public Reference Data for Megawatt-Scale Hydrogen Electrolysis", run "wind-GE1.5MW 0.65-200". |

## parameters/

| File | Written by | Content |
|---|---|---|
| `pemfc_fit.json` | `scripts/fit_pemfc.py` | fuel cell: fitted polarisation parameters, fit quality, and the measured curve used for the fit |
| `pemwe_fit.json` | `scripts/fit_pemwe.py` | electrolyser: fitted polarisation parameters, fit quality, quantities of the measured profile, and the test of the Tafel slope |

Both files are rewritten by their script, which gives back the shipped values. A guide to every entry is given in [Reading the parameter files](#reading-the-parameter-files) below.

## impacts/ (characterised results, EF 3.1, ecoinvent 3.11 cut-off)

No ecoinvent dataset is included. These files contain characterised results only, computed in Brightway / Activity Browser by the authors.

| File | Content |
|---|---|
| `electricity_per_kWh.csv` | impact of 1 kWh: `residual_mix_FR` ("electricity, medium voltage, residual mix, FR", 79.6 g CO2-eq/kWh, reference), `average_mix_FR`, `nuclear_FR`, `wind_FR`, `photovoltaic` (3 kWp roof, CdTe) |
| `water_per_kg.csv` | impact of 1 kg of deionised water |
| `fabrication_per_unit.csv` | impact of one fuel cell stack (128 kW), one electrolyser stack (1.25 MW) and one type IV tank |
| `ef31_normalisation_weighting.csv` | EF 3.1 normalisation (per person) and weighting factors |

## inventories/ (foreground)

| File | Content | Source |
|---|---|---|
| `fuel_cell_stack_128kW.csv` | materials and manufacturing electricity of the fuel cell stack, with the ecoinvent 3.11 activity used for each flow | Mori et al. 2023 (48 kW stack), scaled by 128/48 |
| `electrolyser_stack_1p25MW.csv` | materials and assembly electricity of the electrolyser stack | Lundberg 2019 (per MW of stack), scaled to 1.25 MW; iridium counted as a resource flow only |
| `tank_type_IV.csv` | material masses and manufacturing energy of the tank | Benitez et al. 2021 (5.6 kg, 700 bar) |

The tank impact of the default configuration, 2 332 kg CO2-eq, is 2 075 kg for the materials and 257 kg for the manufacturing energy (338.64 kWh of high-voltage electricity, global market, and 43.2 kWh from natural gas co-generation). All three files share the same columns (part, input, amount, unit, flow type, ecoinvent dataset, source); set `included` to `no` to leave a row out when you rebuild an impact.

## Reading the parameter files

This section explains the two files of `parameters/` for readers who are not specialists of electrochemistry.

File: data/parameters/pemfc_fit.json
{
 "i0c_A_cm2": 1.5249284457217438e-06,
 "R0_ohm_cm2": 0.04622799835399983,
 "Bc_V": 0.02645889998751166,
 "ilim_A_cm2": 2.301799647733359,
 "RMSE_mV_per_cell": 1.9863120208370184,
 "R2": 0.9988754612205882,
 "starts_reaching_minimum": 200,
 "starts": 200,
 "median_points": [
  {
   "I": 33.2,
   "U": 282.25,
   "n": 326,
   "n_rec": 11
  },
  {
   "I": 38.4,
   "U": 280.8,
   "n": 1210,
   "n_rec": 12
  },
  {
   "I": 45.6,
   "U": 278.1,
   "n": 720,
   "n_rec": 12
  },
  {
   "I": 54.4,
   "U": 275.2,
   "n": 530,
   "n_rec": 12
  },
  {
   "I": 64.0,
   "U": 272.9,
   "n": 549,
   "n_rec": 12
  },
  {
   "I": 76.2,
   "U": 270.2,
   "n": 856,
   "n_rec": 11
  },
  {
   "I": 89.4,
   "U": 267.5,
   "n": 1087,
   "n_rec": 11
  },
  {
   "I": 105.8,
   "U": 264.5,
   "n": 911,
   "n_rec": 11
  },
  {
   "I": 122.8,
   "U": 261.6,
   "n": 746,
   "n_rec": 11
  },
  {
   "I": 146.6,
   "U": 259.1,
   "n": 421,
   "n_rec": 11
  },
  {
   "I": 172.6,
   "U": 256.1,
   "n": 331,
   "n_rec": 11
  },
  {
   "I": 204.0,
   "U": 252.9,
   "n": 245,
   "n_rec": 9
  },
  {
   "I": 242.6,
   "U": 248.6,
   "n": 226,
   "n_rec": 9
  },
  {
   "I": 280.6,
   "U": 244.3,
   "n": 109,
   "n_rec": 9
  },
  {
   "I": 334.1,
   "U": 237.75,
   "n": 44,
   "n_rec": 9
  },
  {
   "I": 387.6,
   "U": 233.3,
   "n": 15,
   "n_rec": 5
  },
  {
   "I": 466.2,
   "U": 223.05,
   "n": 8,
   "n_rec": 2
  },
  {
   "I": 557.2,
   "U": 212.9,
   "n": 10,
   "n_rec": 4
  }
 ]
}
